Repository: c-finney/fuel-lattice-ml

# fuel-lattice-ml

Machine learning prediction of lattice parameters for nuclear fuel solid-solution
compositions, covering U(N,C), (Ce,Nd)O2 and other two-component mixed systems, trained
on Materials Project structures.

### This project is retired

The work was produced under a SULI appointment, and development ended with this release
on 1 October 2026. The repository is frozen at the state behind the accompanying
manuscript, so that those results can be checked and reused. There is no maintenance and
no support, and issues and pull requests are not monitored. Dependency versions will drift
out from under this code. Fork it if you need it to keep working.

MIT licensed, archived at [doi:10.5281/zenodo.22727667](https://doi.org/10.5281/zenodo.22727667).
The Materials Project data redistributed in `Data/` stays under CC BY 4.0; see NOTICE.

---

## Quickstart

A fresh clone needs no Materials Project API key, because the post-query resume point ships
committed as `Data/MP_Dataset_Original_Trimmed.csv`, 21 MB:

```bash
git clone https://github.com/c-finney/fuel-lattice-ml
cd fuel-lattice-ml
python -m venv .venv                       # Python 3.12
.venv/bin/pip install -r requirements.txt  # .venv\Scripts\pip on Windows

python scripts/fetch_models.py --models rf1   # 3.97 GB from Zenodo, no account needed
.venv/bin/python cli.py predict --composition "UN0.5C0.5"
```

Training from scratch instead of downloading a binary:

```bash
.venv/bin/python cli.py build --resume            # featurization only, no MP query
.venv/bin/python cli.py train --fast --n-jobs -1  # rf1 alone
.venv/bin/python cli.py predict --composition "UN0.5C0.5"
```

Pass `--n-jobs -1`.

# Data/

Committed inputs. Everything here is small, static, and required to bootstrap the
pipeline with no Materials Project API key.

## `MP_Dataset_Original_Trimmed.csv` (21 MB)

The "post-query resume point": symmetry-annotated, noble-gas-filtered Materials Project
entries, before matminer featurization. This is thus the artifact that lets
`python cli.py build --resume` skip the multi-hour Materials Project query on a fresh
clone, as described in `engine/build_dataset.py` and the root `README.md`'s Quickstart.

**Sourced from the Materials Project** (https://materialsproject.org), licensed
**CC BY 4.0**. Any redistribution of this file must retain that attribution. The
models trained from it are MIT licensed; see LICENSE.

## `reference_systems.json`

Curated symmetry/lattice data for 9 end-member host structures (UN, UC, CeO2, UO2,
PuO2, ThO2, ZrO2, Nd2O3, NdO2), used by `engine/mp_client.py`'s reference resolution.
This is what lets `cli.py predict` resolve a reference host for any of these systems,
by formula, by mp-id, or via automatic dominant-end-member detection, with **zero**
Materials Project API calls. Also sourced from the Materials Project (CC BY 4.0).

## `benchmarks/`

Experimental validation data with known lattice parameters (`a_true` column), used by
the prediction notebook and as regression-test fixtures:

- `UNUC.csv`, the U(N,C) system (23 rows). Nineteen rows, at y = 0.05 to 0.95 in steps of
  0.05, are sampled from the quadratic fit to the literature values that Figure 1 of the
  manuscript plots. Recovering that fit from those rows gives

      a(y) = -0.0139749 y^2 - 0.0573515 y + 4.9612879   (y = N fraction, a in angstrom)

  to within 1.9e-4 angstrom, so the curve is fully reproducible from this file. The
  remaining four rows are measured values rather than fit samples: the UN and UC
  end-members from Wyckoff, and two U(N,C) compositions at y = 0.98412 and y = 0.94510.
  The individual literature measurements behind the fit are in the cited sources.
- `CeO2Nd2O3Vals.csv`, the (Ce,Nd)O2 system (7 rows).

### The `ref_mp-id` column

`ref_mp-id` names the **reference host structure** whose symmetry is fed to the model
(crystal system, spacegroup, site count), so it is an input and not a label. One rule
governs it, and it is the same rule `engine/reference_resolver.py` applies when the
column is absent:

> **Use the most prevalent end-member's mp-id. For a 50/50 mix, use the more stable one's.**

Worked through for the two benchmarks:

- **`UNUC.csv`**, `U N_y C_(1-y)`. `y > 0.5` → **UN, `mp-1865`**; `y < 0.5` → **UC,
  `mp-2489`**. The `y = 0.5` row is a true tie, broken on stability: UN and UC have the
  *same* `energy_above_hull` (0.0, since each is a line compound on its own chemsys hull, so
  hull energy says nothing about which is more stable than the other), so the decision
  falls to `formation_energy_per_atom`, where **UN (−1.582 eV/atom) beats UC (−0.255)**.
  The 50/50 row thus takes `mp-1865`.
- **`CeO2Nd2O3Vals.csv`**, `Ce_x Nd_(1-x) O2`. Ce is dominant on every row (lowest Ce
  fraction is 0.6451), so **CeO2, `mp-20194`** throughout; no tie arises. NdO2 would be
  invalid as a host regardless, because Nd is 3+ and NdO2 is thus not a stable
  fluorite (see the non-host guard in `reference_resolver.py`).

File: Data/xrd/UN-116/UN-116_Final_4.lst
********************************************************************************
   General Structure Analysis System-II Crystal Structure Refinement
              by Robert B. Von Dreele & Brian H. Toby
                Argonne National Laboratory(C), 2010
 This product includes software developed by the UChicago Argonne, LLC,
            as Operator of Argonne National Laboratory.
                          Please cite:
   B.H. Toby & R.B. Von Dreele, J. Appl. Cryst. 46, 544-549 (2013)
********************************************************************************
 Least squares controls:
 Refinement type: analytic Hessian
 Maximum number of cycles: 5
 Regularize hydrogens (if any): False
 Initial shift factor: 1.000

 Phases:

 Phase name: UN
=======================================================================================================================================

 X-ray scattering factors:
   Symbol     fa                                      fb                                      fc
---------------------------------------------------------------------------------------------------
 U         36.02280  23.41280  14.94910   4.18800   0.52930   3.32530  16.09270 100.61300  13.39660
 N         12.21260   3.13220   2.01250   1.16630   0.00570   9.89330  28.99750   0.58260 -11.52900

 Electron scattering factors:
   Symbol     fa                                                fb
---------------------------------------------------------------------------------------------------
 U          0.64100   2.26430   4.87130   5.92870   5.39350   0.10970   1.06440   5.79070  25.02610 101.38990
 N          0.02670   0.13280   0.53010   1.10200   0.42150   0.05410   0.51650   2.82070  10.62970  34.37640

 Neutron scattering factors:
   Symbol   isotope       mass       b       resonant terms
---------------------------------------------------------------------------------------------------
 U       Nat. Abund.    238.029    0.842
 N       Nat. Abund.     14.007    0.936

 Space Group: F m -3 m
 The lattice is centrosymmetric F-centered cubic
 The Laue symmetry is m3m
 The lattice point group is m3m
 Multiplicity of a general site is 192
 The inversion center is located at 0,0,0
 
 The equivalent positions are:

 (0,0,0; 0,1/2,1/2; 1/2,0,1/2; 1/2,1/2,0)+

 ( 1)     X,     Y,     Z 
 ( 2)     Z,     X,     Y 
 ( 3)     Y,     Z,     X 
 ( 4)     X,     Y,    -Z 
 ( 5)    -Z,     X,     Y 
 ( 6)     Y,    -Z,     X 
 ( 7)    -Z,     X,    -Y 
 ( 8)    -Y,    -Z,     X 
 ( 9)     Y,    -Z,    -X 
 (10)    -X,     Y,    -Z 
 (11)    -Z,    -X,     Y 
 (12)     X,    -Y,    -Z 
 (13)     Y,     X,     Z 
 (14)     Z,     Y,     X 
 (15)     X,     Z,     Y 
 (16)     Y,     X,    -Z 
 (17)    -Z,     Y,     X 
 (18)     X,    -Z,     Y 
 (19)    -Z,     Y,    -X 
 (20)    -X,    -Z,     Y 
 (21)     X,    -Z,    -Y 
 (22)    -Y,     X,    -Z 
 (23)    -Z,    -Y,     X 
 (24)     Y,    -X,    -Z 

 Atoms:
   name    type  refine?   x         y         z      frac site sym  mult I/A   Uiso     U11     U22     U33     U12     U13     U23
---------------------------------------------------------------------------------------------------------------------------------------
      U      U      U   0.00000   0.00000   0.00000   1.000    m3m    4    I 0.01676                                                
      N      N      U   0.50000   0.50000   0.50000   1.000    m3m    4    I 0.01676                                                

 Unit cell: a = 4.88919 b = 4.88919 c = 4.88919 alpha = 90.000 beta = 90.000 gamma = 90.000 volume = 116.872 Refine? True

 Phase: UN in histogram: PWDR 24-116-XRD-UN-MiniFuel-20-92-5s-02i_exported.txt
=======================================================================================================================================
 Phase fraction  :          1 Refine? False
 Extinction coeff:     0.0000 Refine? False
 March-Dollase PO:     1.0000 Refine? False Axis: 0 0 1

 Size model    : isotropic equatorial:       0.272 Refine? True
	 LG mixing coeff.:       1.0000 Refine? False

 Mustrain model: isotropic equatorial:      3209.7 Refine? True
	 LG mixing coeff.:      1.0000 Refine? False

 Hydrostatic/elastic strain:
 names :         D11          eA
 values:           0           0
 refine:       False       False
 Layer Displacement:      0.000 Refine? False

 Histogram: PWDR 24-116-XRD-UN-MiniFuel-20-92-5s-02i_exported.txt histogram Id: 0
=======================================================================================================================================
 Instrument type: Bragg-Brentano
 Histogram limits:    20.00 deg to    92.01 deg

 Sample Parameters:
 Goniometer omega = 0.00, chi = 0.00, phi = 0.00
 name  :         Scale         Shift  Transparency    SurfRoughA    SurfRoughB
 value :        0.0111       14.2328        0.0000        0.0000        0.0000
 refine:          True          True         False         False         False

 Instrument Parameters:
 name  :     Azimuth I(L2)/I(L1)        Lam1        Lam2    Polariz.        SH/L           U           V           W
 value :    0.000000    0.500000    1.540500    1.544300    0.700000    0.002000    2.000000   -2.000000    5.000000
 refine:                   False                               False       False       False       False       False

 name  :           X           Y           Z        Zero
 value :    0.000000    0.000000    0.000000    0.000000
 refine:       False       False       False       False

 Background function: chebyschev-1 Refine? True
 Coefficients:      0.335    -0.112     0.002    -0.042    -0.005     0.020     0.010    -0.008     0.005
 Fixed background file: ; mult: 1.000  Refine? False

 Refinement results:
---------------------------------------------------------------------------------------------------------------------------------------
 Number of function calls: 3 No. of observations: 3561 No. of parameters: 15 User rejected: 0 Sp. gp. extinct: 0
 Refinement time =    0.609s,    0.609s/cycle, for 1 cycles
 wR =    9.14%, chi**2 =      10.7241, GOF =   0.05
----------------------------------------------------------------------------------------------------------------------------------
Parameters generated by constraints

 name  :     0::AUiso:0          0::A0
 value :        0.01676        0.04183
 sig   :        0.00032        0.00000 

 Phases:
 Result for phase: UN
=======================================================================================================================================
 Reciprocal metric tensor: 
  names :            A11            A22            A33            A12            A13            A23
  values:    0.041833676    0.041833676    0.041833676    0.000000000    0.000000000    0.000000000
  esds  :    0.000000976                                                                           
 New unit cell:
  names :           a           b           c       alpha        beta       gamma      Volume
  values:    4.889191    4.889191    4.889191     90.0000     90.0000     90.0000     116.872
  esds  :    0.000057                                                                   0.004

 Atoms:
   name      x         y         z      frac   Uiso     U11     U22     U33     U12     U13     U23
---------------------------------------------------------------------------------------------------------------------------------------
      U      U:
 values:   0.00000   0.00000   0.00000   1.000 0.01676
 sig   :                                       0.00032 
      N      N:
 values:   0.50000   0.50000   0.50000   1.000 0.01676
 sig   :                                       (.00032)

 Density: 14.3239 g/cm**3

 Phase: UN in histogram: PWDR 24-116-XRD-UN-MiniFuel-20-92-5s-02i_exported.txt
=======================================================================================================================================
 Final refinement RF, RF^2 = 3.25%, 7.93% on 8 reflections
 Durbin-Watson statistic = 0.465
 Bragg intensity sum = 1.69e+03

 Size model:     isotropic equatorial:     0.27259, sig:  0.0136 LG mix coeff.:      1.0000

 Mustrain model: isotropic
 equatorial:      3215.8, sig:    80.6 LG mix coeff.:      1.0000

 Histogram: PWDR 24-116-XRD-UN-MiniFuel-20-92-5s-02i_exported.txt histogram Id: 0
=======================================================================================================================================
 PWDR histogram weight factor = 1.000
 Final refinement wR = 9.14% on 3561 observations in this histogram
 Other residuals: R = 6.77%, R-bkg = 7.90%, wR-bkg = 9.14% wRmin = 100.00%
 Instrument type: Bragg-Brentano

 Resonant form factors:(ref: D.T. Cromer & D.A. Liberman (1981), Acta Cryst. A37, 267-268.)
 Element:        U        N
 f'     :   -4.339    0.031
 f"     :   13.403    0.018

 Sample Parameters:
 names :         Scale         Shift  Transparency    SurfRoughA    SurfRoughB
 values:        0.0111       14.3329        0.0000        0.0000        0.0000
 sig   :        0.0000        0.6676                                          

 Background function: chebyschev-1
 value :     0.3345   -0.1124  0.001742  -0.04158 -0.004532   0.01968   0.01043  -0.00808   0.00517
 sig   :   0.001278  0.002174     0.002  0.001873  0.001844  0.001712  0.001749   0.00156  0.001551
 Background sums: empirical 1.19e+03, Debye 0, peaks 0, Total 1.19e+03

File: Data/xrd/UN-143/UN-143_Final_4.lst
********************************************************************************
   General Structure Analysis System-II Crystal Structure Refinement
              by Robert B. Von Dreele & Brian H. Toby
                Argonne National Laboratory(C), 2010
 This product includes software developed by the UChicago Argonne, LLC,
            as Operator of Argonne National Laboratory.
                          Please cite:
   B.H. Toby & R.B. Von Dreele, J. Appl. Cryst. 46, 544-549 (2013)
********************************************************************************
 Least squares controls:
 Refinement type: analytic Hessian
 Maximum number of cycles: 5
 Regularize hydrogens (if any): False
 Initial shift factor: 1.000

 Phases:

 Phase name: UN
=======================================================================================================================================

 X-ray scattering factors:
   Symbol     fa                                      fb                                      fc
---------------------------------------------------------------------------------------------------
 U         36.02280  23.41280  14.94910   4.18800   0.52930   3.32530  16.09270 100.61300  13.39660
 N         12.21260   3.13220   2.01250   1.16630   0.00570   9.89330  28.99750   0.58260 -11.52900

 Electron scattering factors:
   Symbol     fa                                                fb
---------------------------------------------------------------------------------------------------
 U          0.64100   2.26430   4.87130   5.92870   5.39350   0.10970   1.06440   5.79070  25.02610 101.38990
 N          0.02670   0.13280   0.53010   1.10200   0.42150   0.05410   0.51650   2.82070  10.62970  34.37640

 Neutron scattering factors:
   Symbol   isotope       mass       b       resonant terms
---------------------------------------------------------------------------------------------------
 U       Nat. Abund.    238.029    0.842
 N       Nat. Abund.     14.007    0.936

 Space Group: F m -3 m
 The lattice is centrosymmetric F-centered cubic
 The Laue symmetry is m3m
 The lattice point group is m3m
 Multiplicity of a general site is 192
 The inversion center is located at 0,0,0
 
 The equivalent positions are:

 (0,0,0; 0,1/2,1/2; 1/2,0,1/2; 1/2,1/2,0)+

 ( 1)     X,     Y,     Z 
 ( 2)     Z,     X,     Y 
 ( 3)     Y,     Z,     X 
 ( 4)     X,     Y,    -Z 
 ( 5)    -Z,     X,     Y 
 ( 6)     Y,    -Z,     X 
 ( 7)    -Z,     X,    -Y 
 ( 8)    -Y,    -Z,     X 
 ( 9)     Y,    -Z,    -X 
 (10)    -X,     Y,    -Z 
 (11)    -Z,    -X,     Y 
 (12)     X,    -Y,    -Z 
 (13)     Y,     X,     Z 
 (14)     Z,     Y,     X 
 (15)     X,     Z,     Y 
 (16)     Y,     X,    -Z 
 (17)    -Z,     Y,     X 
 (18)     X,    -Z,     Y 
 (19)    -Z,     Y,    -X 
 (20)    -X,    -Z,     Y 
 (21)     X,    -Z,    -Y 
 (22)    -Y,     X,    -Z 
 (23)    -Z,    -Y,     X 
 (24)     Y,    -X,    -Z 

 Atoms:
   name    type  refine?   x         y         z      frac site sym  mult I/A   Uiso     U11     U22     U33     U12     U13     U23
---------------------------------------------------------------------------------------------------------------------------------------
      U      U      U   0.00000   0.00000   0.00000   1.000    m3m    4    I 0.02013                                                
      N      N      U   0.50000   0.50000   0.50000   1.000    m3m    4    I 0.02013                                                

 Unit cell: a = 4.89493 b = 4.89493 c = 4.89493 alpha = 90.000 beta = 90.000 gamma = 90.000 volume = 117.284 Refine? True

 Phase: UN in histogram: PWDR 24-143-XRD-UN-MiniFuel-P-24-167-20-92-5s-02i_exported.txt
=======================================================================================================================================
 Phase fraction  :          1 Refine? False
 Extinction coeff:     0.0000 Refine? False
 March-Dollase PO:     1.0000 Refine? False Axis: 0 0 1

 Size model    : isotropic equatorial:       0.208 Refine? True
	 LG mixing coeff.:       1.0000 Refine? False

 Mustrain model: isotropic equatorial:      6574.6 Refine? True
	 LG mixing coeff.:      1.0000 Refine? False

 Hydrostatic/elastic strain:
 names :         D11          eA
 values:           0           0
 refine:       False       False
 Layer Displacement:      0.000 Refine? False

 Histogram: PWDR 24-143-XRD-UN-MiniFuel-P-24-167-20-92-5s-02i_exported.txt histogram Id: 0
=======================================================================================================================================
 Instrument type: Bragg-Brentano
 Histogram limits:    20.00 deg to    92.01 deg

 Sample Parameters:
 Goniometer omega = 0.00, chi = 0.00, phi = 0.00
 name  :         Scale         Shift  Transparency    SurfRoughA    SurfRoughB
 value :        0.0132       60.3244        0.0000        0.0000        0.0000
 refine:          True          True         False         False         False

 Instrument Parameters:
 name  :     Azimuth I(L2)/I(L1)        Lam1        Lam2    Polariz.        SH/L           U           V           W
 value :    0.000000    0.500000    1.540500    1.544300    0.700000    0.002000    2.000000   -2.000000    5.000000
 refine:                   False                               False       False        True        True        True

 name  :           X           Y           Z        Zero
 value :    0.000000    0.000000    0.000000    0.000000
 refine:       False       False       False       False

 Background function: chebyschev-1 Refine? True
 Coefficients:      0.368    -0.120    -0.003    -0.055     0.013     0.019     0.004    -0.005     0.012
 Fixed background file: ; mult: 1.000  Refine? False

 Refinement results:
---------------------------------------------------------------------------------------------------------------------------------------
 Number of function calls: 10 No. of observations: 3561 No. of parameters: 18 User rejected: 0 Sp. gp. extinct: 0
 Refinement time =    1.106s,    0.553s/cycle, for 2 cycles
 wR =    9.87%, chi**2 =      14.7407, GOF =   0.06
----------------------------------------------------------------------------------------------------------------------------------
Parameters generated by constraints

 name  :     0::AUiso:0          0::A0
 value :        0.02012        0.04174
 sig   :        0.00050        0.00000 

 Phases:
 Result for phase: UN
=======================================================================================================================================
 Reciprocal metric tensor: 
  names :            A11            A22            A33            A12            A13            A23
  values:    0.041735552    0.041735552    0.041735552    0.000000000    0.000000000    0.000000000
  esds  :    0.000001787                                                                           
 New unit cell:
  names :           a           b           c       alpha        beta       gamma      Volume
  values:    4.894935    4.894935    4.894935     90.0000     90.0000     90.0000     117.285
  esds  :    0.000105                                                                   0.008

 Atoms:
   name      x         y         z      frac   Uiso     U11     U22     U33     U12     U13     U23
---------------------------------------------------------------------------------------------------------------------------------------
      U      U:
 values:   0.00000   0.00000   0.00000   1.000 0.02012
 sig   :                                       0.00050 
      N      N:
 values:   0.50000   0.50000   0.50000   1.000 0.02012
 sig   :                                       (.00050)

 Density: 14.2735 g/cm**3

 Phase: UN in histogram: PWDR 24-143-XRD-UN-MiniFuel-P-24-167-20-92-5s-02i_exported.txt
=======================================================================================================================================
 Final refinement RF, RF^2 = 2.68%, 8.15% on 8 reflections
 Durbin-Watson statistic = 0.289
 Bragg intensity sum = 1.94e+03

 Size model:     isotropic equatorial:     0.19886, sig:  0.0256 LG mix coeff.:      1.0000

 Mustrain model: isotropic
 equatorial:      6666.2, sig:   314.6 LG mix coeff.:      1.0000

 Histogram: PWDR 24-143-XRD-UN-MiniFuel-P-24-167-20-92-5s-02i_exported.txt histogram Id: 0
=======================================================================================================================================
 PWDR histogram weight factor = 1.000
 Final refinement wR = 9.90% on 3561 observations in this histogram
 Other residuals: R = 6.64%, R-bkg = 8.55%, wR-bkg = 9.90% wRmin = 100.00%
 Instrument type: Bragg-Brentano

 Resonant form factors:(ref: D.T. Cromer & D.A. Liberman (1981), Acta Cryst. A37, 267-268.)
 Element:        U        N
 f'     :   -4.339    0.031
 f"     :   13.403    0.018

 Sample Parameters:
 names :         Scale         Shift  Transparency    SurfRoughA    SurfRoughB
 values:        0.0132       60.4133        0.0000        0.0000        0.0000
 sig   :        0.0001        1.0980                                          

 Instrument Parameters:
 names : I(L2)/I(L1)    Polariz.        SH/L           U           V           W           X           Y           Z
 value :    0.500000    0.700000    0.002000  -12.045771   -8.093955    3.654154    0.000000    0.000000    0.000000
 sig   :                                       10.668029   12.655579    3.285460                                    

 Instrument Parameters:
 names :        Zero
 value :    0.000000
 sig   :            

 Background function: chebyschev-1
 value :     0.3681   -0.1199  -0.00283  -0.05519   0.01283    0.0185  0.004053 -0.005332    0.0121
 sig   :   0.001603  0.002675  0.002353  0.002203  0.002174  0.002016  0.002118  0.001901  0.001869
 Background sums: empirical 1.31e+03, Debye 0, peaks 0, Total 1.31e+03
